Repository: dkawa2523/document

File: particle/EDX/doc.md
0. 管理情報（メタ）

項目	内容
文書名	半導体製造装置付着パーティクルの EDX 成分推定に関する特許資料（発明開示書〜明細書素材）
想定発明名称	スペクトルエネルギー辞書ベースの人工 EDX データ生成および辞書ガイド AI によるパーティクル成分推定技術
版	Draft v0.1
作成日	2026-03-09
対象	匿名化版（装置A、工程B、顧客X 等の表記を想定）
文書位置付け	発明開示書〜明細書素材のたたき台
法的注意	本資料は法的助言ではなく、技術説明素材・請求項たたき台です。出願可否・権利化可能性・抵触判断は、別途の専門家レビューと正式な先行技術調査が必要です。
新規性・進歩性評価の前提	以下の新規性・進歩性評価は、公開文献・公開特許カテゴリ・本対話内の技術前提に基づく推定です。網羅的な無効資料調査は未実施です。
想定する発明の芯	(i) 同一レコード内に複数ピーク候補を持つ簡易スペクトルエネルギー辞書、(ii) 当該辞書から人工 EDX データを大量生成する学習データ生成器、(iii) 辞書アンカー整合性に基づく成分推定と信頼度算出、(iv) 任意拡張として SEM 特徴量・前後実測スペクトル・高忠実度物理シミュレーションを接続する段階構成。


⸻

1. 1ページ要約

発明の要旨

本技術は、半導体製造装置のウェハ上に付着したパーティクル又はコンタミについて、元素ごとの複数ピーク候補エネルギーを同一レコードに保持する簡易辞書を起点に、人工 EDX スペクトルを大量生成し、その人工データで学習した AI モデルにより、実測 EDX スペクトルから成分候補と擬似成分比を推定する技術である。さらに、モデル出力だけでなく、辞書に登録された複数アンカー近傍の一致度を用いて信頼度を算出し、低信頼度のものだけを再測定又は高忠実度解析へ回す構成とする。DTSA-II は analytical/Monte Carlo 両方の EDS スペクトルシミュレーション、Filter-fitting、XPP 補正を備え、eXSpy は EDS の背景処理・line intensity 抽出・curve fitting を備えるため、これらは本技術の拡張実施形態や比較基準として位置付けやすい。  ￼

新規性の核 3 点（推定）
	1.	簡易辞書の共通インターフェース化
元素ごとに energy_1~energy_n を同一レコードで保持し、その同一辞書を、人工スペクトル生成、AI 学習、推論時のアンカー照合、信頼度算出に共通利用する点。
	2.	人工データの作り方そのもの
単なるガウス和ではなく、線欠落、近接ピーク重なり、エネルギードリフト、背景揺らぎ、低エネルギー減衰、基板混合をパラメータ化して、半導体装置パーティクルに近い失敗モードを意図的に増やす点。
	3.	信頼度の定義
AI の出力確率だけではなく、辞書アンカー一致数、主線/副線の整合、低エネルギー危険フラグ、基板混合疑い、必要に応じた再評価ルーティングを組み合わせて信頼度を出す点。

期待効果の定量（目標値・試算）

指標	ベースライン想定	本技術の目標値/試算	備考
元素 multi-label 推定の micro-F1	要測定	0.90〜0.97	初期版 PoC の目標値
主成分推定の top-1 accuracy	要測定	0.85〜0.95	擬似データ条件での目標値
低信頼度のみ再評価に回す比率	100% 再評価	20〜50%	工程・辞書の整備度に依存する試算
詳細 EDX 再解析負荷	100%	30〜70% 削減	既存公開例では EDX 収集に 1〜2 分/欠陥を要する場合があるため、低信頼度のみ再評価すれば平均工数を削減できる試算  ￼
推論説明性	低〜中	高	「どの元素のどのアンカーが効いたか」を返せる


⸻

2. 従来技術（背景）と先行技術カテゴリ

2-1. 技術背景

半導体製造装置に付着するパーティクルの EDX 成分解析では、近接ピーク、弱い副線、低エネルギー線の吸収、基板寄与、測定時間、標準試料の制約が重なり、単純なピーク検出や分布 fitting だけでは安定しない。NIST DTSA-II はその対策として analytical/Monte Carlo のスペクトルシミュレーション、Filter-fitting、XPP 補正を提供している一方、実運用ではこれを全欠陥に常時適用すると重くなりやすい。eXSpy/HyperSpy は line intensity 抽出や curve fitting を提供するが、人工学習データ生成と信頼度制御までを一体化した仕組みではない。  ￼

2-2. 先行技術カテゴリ

先行技術カテゴリ	代表例	主な内容	本件との関係
ピーク検出・ピーク fitting	eXSpy EDS curve fitting  ￼	実測スペクトルから line intensity を抽出	実測前処理として有用だが、人工データ生成や AI 信頼度設計までは主目的ではない
Filter-fitting / XPP / 定量	DTSA-II  ￼	analytical/Monte Carlo シミュレーション、Filter-fitting、XPP 補正	高忠実度だが、全件オンライン実行には重い
物理シミュレーション	PENELOPE 2018  ￼	任意材料・広いエネルギー範囲の電子/光子輸送	難例用の高忠実度基盤として有用
SEM 形状ライブラリ照合	JMONSEL モデル化ライブラリ  ￼	幾何ライブラリと測定 SEM 画像の整合で形状推定	SEM を幾何 prior として使う拡張の参考
SEM-EDS 融合	EDS-SEM pansharpening  ￼	低解像度 EDS を SEM と融合して高解像度化	空間融合の先行例であり、成分推定そのものとは焦点が異なる
物理ガイド分解	physics-guided NMF / espm  ￼	Poisson likelihood、simplex、事前知識を含む EDX 分解	物理制約付き解析の先行例だが、STEM-EDXS datacube 寄り
SEM 画像のみ又は SEM 主体の欠陥分類	US20200226742A1、WO2024190119A1  ￼	SEM 顕微像を学習し、成分分析結果を確認やラベル付けに使う	本件と近いが、EDX 辞書主導の人工データ生成・アンカー信頼度は明示されていないと推定

2-3. 先行技術カテゴリから見たギャップ（推定）

公開文献・公開特許カテゴリを見る限り、シンプルな元素-複数エネルギー辞書を、人工 EDX データ生成、AI 学習、推論、信頼度算出に一貫して使う構成は、少なくとも今回確認した範囲では中心的には見当たらない。また、SEM は画像単独分類や空間融合の文脈では多く見られるが、SEM を幾何 prior として低次元特徴に圧縮し、EDX 側の探索空間を狭める補助入力とする構成も、本件の差別化候補になり得る。もっとも、これは網羅検索前の推定であり、正式な先行技術調査は要確認である。  ￼

⸻

3. 従来の課題（発生条件、現行対策の限界、評価指標、制約）

課題	発生条件	現行対策	限界	主な評価指標
近接ピークで誤同定	Al/Br、Y/Zr/Nb/Mo、Hf/Ta/W など	複雑な fitting、経験則	初期値依存、計算回数増大	micro-F1、誤検出率
副線が見えない	低 S/N、吸収、低 dose	主線のみ判断	見逃し増大	recall、exact match
低エネルギー線が不安定	C/O/F 系、窓吸収、表面汚染	背景補正、手動判読	再現性が低い	低 energy risk 率、再評価率
基板寄与が大きい	小粒子、薄膜状粒子	clean wafer 差分、経験的補正	過補正/不足補正	substrate share 誤差
計測・解析時間が長い	欠陥数が多い場合	全件 EDX、全件詳細解析	工数増大	1欠陥あたり解析時間
ラベル付き実測が少ない	既知真値の取得が高コスト	手作業蓄積	学習に不十分	学習データ量、汎化性能

既存公開例では、SEM 画像のみで composition-based classification を出し、EDS スペクトルで確認する構成や、Ni 欠陥/非 Ni 欠陥のために顕微像と成分分析結果を用いて画像学習する構成がある。一方で、これらはEDX スペクトル自体の学習用人工データ生成や複数アンカー整合性による信頼度制御を主題としていない。また、物理シミュレータは高忠実だが重く、physics-guided NMF は強力だが datacube 前提であることが多い。  ￼

⸻

4. 提案手法

4-1. システム構成（文章）

本提案は、複雑にしすぎないことを優先し、以下の 5 機能で構成する。
	1.	辞書管理部
元素ごとに複数候補エネルギーを 1 レコードで保持する。
例: element, energy_1_keV, energy_2_keV, energy_3_keV
	2.	人工データ生成部
上記辞書のみを必須入力として、擬似 EDX スペクトルを大量生成する。初期版では line energy とピーク幅、背景、ノイズ、線欠落、ピーク重なり、基板混合を用いる。
	3.	学習部
人工スペクトルとラベルを用いて、成分有無と擬似成分比を推定する AI モデルを学習する。
	4.	推論・信頼度算出部
実測 EDX スペクトルを入力し、AI 推論結果に加え、辞書アンカー近傍の一致度、複数アンカーの整合度、低エネルギー危険度を用いて信頼度を算出する。
	5.	任意拡張部
clean wafer 又はプロセス前後の実測スペクトル、SEM 特徴量、DTSA-II/PENELOPE 等による高忠実度シミュレーションを接続する。

この構成の思想は、高忠実度物理計算を本番で常時回さず、軽い辞書と学習器を主経路に置き、低信頼度だけを詳細解析へ回す点にある。DTSA-II は高精度なスペクトルシミュレーションと定量に向く一方、eXSpy は前処理や line intensity 抽出に向くため、これらは拡張実施形態や比較実験に適する。  ￼

4-2. 関係シミュレーションでのデータ収集の仕様

初期版の前提
	•	必須入力は スペクトルエネルギー辞書のみ
	•	形状、詳細基板構造、標準試料は初期版では必須としない
	•	ただし、基板混合率は乱数パラメータとして与える

人工 EDX スペクトル生成式（初期版）
初期版の学習データ生成は、次式で表せる。

x(E)=B(E)+\sum_{e}\sum_{j} c_e \, m_{e,j}\, w_{e,j}\, G(E;E_{e,j}+\Delta E,\sigma)+\alpha S_{\text{sub}}(E)+\eta(E)

ここで、
	•	E_{e,j}: 辞書に登録された元素 e の第 j 候補エネルギー
	•	c_e: 元素寄与係数
	•	m_{e,j}: line dropout 用の 0/1 マスク
	•	w_{e,j}: 主線/副線の相対重み（初期版では簡易係数）
	•	G: ガウス又は擬似 Voigt 形状
	•	\Delta E: エネルギードリフト
	•	B(E): 背景
	•	\alpha S_{\text{sub}}(E): 任意の基板混合項
	•	\eta(E): ノイズ

初期版で必ず入れる擾乱
	•	line dropout: 同じ元素でも一部のピークを欠落させる
	•	peak overlap: 近接エネルギーの元素を意図的に混合する
	•	energy drift: エネルギー軸のずれ
	•	background variation: 背景強度のばらつき
	•	noise: Poisson または近似ノイズ
	•	substrate mixture: 粒子 + 基板の混合

保存するラベル
	•	元素 presence の multi-label
	•	擬似成分比
	•	主成分ラベル
	•	近接ピーーク危険フラグ
	•	line dropout フラグ
	•	低エネルギー危険フラグ
	•	基板混合率

将来拡張
将来拡張では、DTSA-II による analytical/Monte Carlo スペクトル、xraylib による line energy/edge/fluorescence data、SRD 164 による内殻電離断面積、XCOM による減弱係数を使って、上式の w_{e,j} や吸収項を物理化できる。DTSA-II は absolute basis でのスペクトル比較が可能で、SRD 164 は K 殻および L/M subshell の ionization cross section を提供し、XCOM は元素・化合物・混合物の attenuation coefficient を提供する。  ￼

4-3. SEM,EDX の実測データの利用の拡張

本件の拡張実施形態では、SEM/EDX 実測データを以下の 3 通りで使う。

(a) clean wafer / プロセス前後スペクトルの利用
プロセス前スペクトル又は clean wafer スペクトルを基板参照として保持し、後工程スペクトルを「基板 + 付着成分」の混合として扱う。

x_{\text{after}}(E)\approx \beta x_{\text{before}}(E+\Delta E)+\sum_k \gamma_k P_k(E)+B(E)

この使い方は、標準試料を大量に要せず、装置・工程ごとのドメインずれを校正しやすい点に特徴がある。これは本件の拡張案であり、初期版の必須構成ではない。

(b) SEM 特徴量の prior 利用
SEM 画像そのものを必須入力にせず、面積、等価直径、円形度、長短比、エッジ/中心コントラスト等の低次元特徴量に圧縮して、AI 推論時の prior として用いる。JMONSEL では幾何ライブラリと測定 SEM 画像の整合による形状推定が行われ、SEM-EDS fusion の文献では SEM が EDS の空間情報補強に使われているため、SEM を EDX 推定の補助情報とする方向性自体は技術的に合理的である。もっとも、本件では SEM の役割を画像単独分類ではなく、探索空間縮小の補助に置く点が異なる。  ￼

(c) 高忠実度シミュレータによる補完
低信頼度サンプル又は重要サンプルのみ、DTSA-II や PENELOPE による高忠実度スペクトルを計算し、人工学習データの難例群、又は再判定用 basis として使う。DTSA-II は characteristic / continuum X-ray、self-absorption、EDS window absorption、peak broadening を含む EDS シミュレーションを提供し、PENELOPE は arbitrary materials を対象とする電子・光子輸送を提供する。  ￼

4-4. AI モデル仕様

基本方針
本件の発明の芯は「辞書主導の人工データ生成」と「アンカー整合性に基づく信頼度」であり、AI モデルは過度に複雑でなくてよい。したがって、好適例としては以下の Dictionary-Guided Multi-Label Network を想定する。

入力
	•	1D EDX スペクトル
	•	任意: SEM 低次元特徴量
	•	任意: 工程 ID / 装置 ID / beam energy

モデル構造（好適例）
	1.	多スケール 1D 畳み込み部
kernel size を複数持つ 1D CNN で、狭いピーク、広いピーク、重なりピークを同時に捉える。
	2.	アンカープーリング部
辞書に登録された各元素の energy_1~n の近傍窓を切り出し、元素ごとのアンカーベクトルを作る。
	3.	元素ヘッド
元素有無を multi-label で出力する。
	4.	成分比ヘッド
擬似成分比を回帰又は simplex 制約付き出力で出す。
	5.	信頼度ヘッド
アンカー一致数、出力確率のエントロピー、低 energy risk、近接ピーーク危険度を入力として信頼度を出す。

推奨する損失関数
\mathcal{L}
=
\lambda_1 \mathcal{L}_{\text{BCE}}
+
\lambda_2 \mathcal{L}_{\text{fraction}}
+
\lambda_3 \mathcal{L}_{\text{anchor-consistency}}
+
\lambda_4 \mathcal{L}_{\text{confidence-calib}}
	•	\mathcal{L}_{\text{BCE}}: 元素 presence の multi-label 損失
	•	\mathcal{L}_{\text{fraction}}: 擬似成分比の回帰損失
	•	\mathcal{L}_{\text{anchor-consistency}}: 同一元素内の複数アンカー整合性を促す損失
	•	\mathcal{L}_{\text{confidence-calib}}: 信頼度の校正損失

モデルの拡張候補
大量データが十分にある場合には、InceptionTime のような多スケール時系列 CNN や、混合スペクトル向けの CNN-Transformer ハイブリッドを参考に、注意機構を付与してもよい。InceptionTime は時系列分類で高いスケーラビリティを示し、ConInceDeep は重なりピークと弱いピークが 1D-CNN で十分に拾われにくいことを指摘し、FlavorFormer は複雑混合スペクトルで CNN と Transformer の併用有効性を示している。ただし、これらは EDX 直接の先行ではなく、混合スペクトル処理の設計参考としての位置付けである。  ￼

⸻

6. 提案手法による効果

6-1. 技術効果
	1.	少数実測でも初期モデルを立ち上げやすい
辞書だけで人工データを作れるため、ラベル付き実測が少ない段階でも学習開始できる。
	2.	副線欠落や重なりに強い
学習データ生成時に line dropout と overlap を意図的に増やすため、単純なピーク検出より実運用に近い失敗モードを事前学習できる。
	3.	説明可能な信頼度が出せる
「どの元素のどのアンカーが一致したか」を用いて信頼度を構成できるため、ブラックボックス性を下げられる。
	4.	再解析対象を絞れる
低信頼度のみを再評価に回すことで、DTSA-II や詳細 EDX の負荷を下げられる。

6-2. 効果の評価観点

効果	想定メカニズム	評価方法
同定率向上	line dropout/overlap 学習	micro/macro F1
主成分推定向上	multi-label + fraction 同時学習	top-1 accuracy, fraction MAE
見逃し低減	OR 判定 + アンカー整合	recall
工数削減	低信頼度のみ再評価	再評価率、1ロット工数
監査性向上	アンカー由来の説明出力	説明ログの監査容易性

6-3. 補足

既存公開例では、詳細 EDX 収集に 1〜2 分/欠陥を要する場合がある。したがって、本件のように高信頼度サンプルを自動確定し、低信頼度のみ詳細再評価する構成は、平均解析時間の削減に有効であると推定される。ただし、削減率は工程や欠陥分布に依存するため、量産ラインでの実測検証が必要である。  ￼

⸻

7. 新規性・進歩性

前提: 以下は技術的観点からの推定評価であり、法的判断ではない。

7-1. 新規性の見立て（推定）

比較対象	近い点	相違点	推定評価
DTSA-II / PENELOPE	物理シミュレーション、スペクトル生成  ￼	本件は簡易辞書を学習データ生成・推論・信頼度で共通利用し、日常運転を AI 推論中心にする	新規性候補あり
eXSpy / HyperSpy	実測前処理、line 抽出  ￼	本件は人工学習データ生成 + アンカー整合信頼度を中心とする	新規性候補あり
physics-guided NMF / espm	物理制約付き EDX 分解、人工データ利用  ￼	本件は半導体装置パーティクルの 1D EDX triageを対象に、同一レコード複数アンカー辞書を使う	差別化余地あり
SEM 画像のみ又は SEM 主体の欠陥分類特許	SEM 画像と成分情報の併用、欠陥分類  ￼	本件はEDX スペクトルそのものを主役にし、SEM は任意の prior とする	差別化余地あり
SEM-EDS fusion	SEM と EDS の組合せ  ￼	本件は空間高解像化ではなく、成分推定と再評価制御が目的	差別化余地あり

7-2. 進歩性の見立て（推定）

進歩性の芯は、単に「AI を使う」点ではなく、入力データの作り方と信頼度の作り方にあると整理するのがよい。
	•	入力データの作り方
元素ごとの複数ピーク候補を同一レコードに持つ簡易辞書を、人工データ生成と推論の両方で共通利用する点。
	•	特徴量/前処理
生スペクトル全体に加え、辞書アンカー近傍窓を別経路で扱う点。
	•	信頼度
モデル確率だけでなく、アンカー一致数、複数アンカー整合性、低 energy risk、基板混合疑いを統合する点。
	•	運用設計
低信頼度のみを詳細再評価へ回す段階構成を最初から含む点。

この整理であれば、既存の「SEM 画像分類」や「物理シミュレータ単体」や「ピーク fitting 単体」との違いを示しやすい。特に、公開特許では SEM 画像のみから composition-based classification を行う例や、成分分析でラベル付けした SEM 画像を学習する例が見られるが、本件の主戦場はEDX スペクトル学習であり、かつ人工データ生成規則そのものに発明の芯がある。  ￼

7-3. 進歩性の補強候補

進歩性を強めるには、以下のいずれかを明細書で具体化するとよい。
	1.	line dropout と overlap を意図的に増やす生成規則
	2.	同一元素内の複数アンカー整合損失
	3.	プロセス前後スペクトルによる校正
	4.	SEM を低次元特徴に圧縮して prior として使う
	5.	低信頼度のみ DTSA-II/PENELOPE に送るルーティング

⸻

8. 実施例（半導体製造での事例と従来の課題、その効果を説明）

8-1. 想定実施例

装置A はフッ素系プラズマ工程を含む半導体製造装置であり、ウェハ上 review で particle defect が検出される。対象粒子は、Y/O/F 系、Al/O/F 系、Si/O 系、Hf/Ta/W 系のいずれか、又はそれらの混合であると仮定する。これは、過去検討で想定した coating 起因・基板起因・装置材起因の代表元素群に対応する。なお、具体的な部材名・顧客情報・機密条件は匿名化し、本資料では装置A、工程B と表記する。

8-2. 従来の課題

従来は、各欠陥について EDX スペクトルを取得し、ピーク検出や fitting、必要に応じて追加計測を繰り返していた。このとき、Y 系や Hf/Ta/W 系の近接ピーーク、O/F の低エネルギー線、基板由来の Si/O が混在し、解析が安定しにくい。また、既存公開例でも EDX 収集に 1〜2 分/欠陥を要する場合があるため、欠陥数が多いと工数が問題になる。  ￼

8-3. 本技術の適用
	1.	装置A向け辞書として、O,F,Al,Si,Y,Hf,Ta,W を含む簡易辞書を作成する。
	2.	当該辞書から、line dropout、peak overlap、energy drift、background variation、substrate mixture を加えた人工 EDX スペクトルを大量生成する。
	3.	人工データで AI モデルを学習する。
	4.	実測 EDX を入力し、候補元素、擬似成分比、信頼度を出力する。
	5.	低信頼度のみ詳細再評価に回す。必要に応じて clean wafer 参照又は DTSA-II basis で再評価する。DTSA-II は Filter-fitting と XPP を備え、実測比較可能な analytical/Monte Carlo スペクトルを生成できる。  ￼

8-4. 効果（試算・要検証）

仮に、対象欠陥の 60% を高信頼度で一次判定でき、残り 40% のみを詳細再評価へ回すとすると、詳細 EDX 収集・再解析の対象数は 40% に圧縮できる。既存公開例の 1〜2 分/欠陥という条件を基準にすると、平均工数は概算で 30〜60% 程度低減し得る。これは試算であり、実際の効果は beam 条件、欠陥サイズ、基板混合の程度、装置Aの測定フローに依存する。  ￼

⸻

9. 図面（Mermaid／左→右）と図面説明（符号表も）

9-1. 図1：全体システム構成図

flowchart LR
    A["10\n辞書管理部"] --> B["20\n人工データ生成部"]
    B --> C["30\n学習部"]
    C --> D["40\n推論部"]
    D --> E["50\n信頼度算出部"]
    E --> F["60\n結果出力部"]

    G["11\n実測EDX"] --> D
    H["12\n任意:実測SEM特徴"] --> D
    I["13\n任意:前後スペクトル"] --> B
    I --> E
    J["14\n任意:高忠実度計算"] --> B
    J --> E

図1説明
図1は、本技術の一実施形態に係る全体システム構成を示す。辞書管理部10に保持された簡易スペクトルエネルギー辞書が、人工データ生成部20、学習部30、推論部40、信頼度算出部50で共通利用される構成を示す。任意構成として、実測 SEM 特徴12、前後スペクトル13、高忠実度計算14 が接続される。

9-2. 図2：処理フロー

flowchart LR
    A["S10\n辞書読込"] --> B["S20\n人工データ生成"]
    B --> C["S30\nAI学習"]
    C --> D["S40\n実測EDX取得"]
    D --> E["S50\n前処理"]
    E --> F["S60\n成分推定"]
    F --> G["S70\nアンカー整合評価"]
    G --> H["S80\n信頼度判定"]
    H --> I["S90\n結果出力"]
    H --> J["S91\n低信頼度\n再評価"]

図2説明
図2は、本技術の処理フローを示す。辞書読込 S10 から人工データ生成 S20、AI 学習 S30 を経て、実測 EDX に対する成分推定 S60 とアンカー整合評価 S70 を行い、信頼度判定 S80 に応じて結果出力 S90 又は低信頼度再評価 S91 に分岐する。

9-3. 図3：AIモデル構造

flowchart LR
    A["100\n入力スペクトル"] --> B["110\n多スケールCNN"]
    B --> C["120\nアンカープーリング"]
    C --> D["130\n元素ヘッド"]
    C --> E["140\n成分比ヘッド"]
    C --> F["150\n信頼度ヘッド"]

    G["101\n辞書アンカー"] --> C
    H["102\n任意:SEM特徴"] --> E
    H --> F

図3説明
図3は、AI モデルの好適例を示す。入力スペクトル100は多スケール CNN 110 で特徴抽出され、辞書アンカー101に基づくアンカープーリング120を経て、元素ヘッド130、成分比ヘッド140、信頼度ヘッド150に分岐する。任意に、SEM 特徴102を成分比ヘッド140及び信頼度ヘッド150に入力してもよい。

9-4. 図面キャプション案（特許向けの短文）
	•	図1: 本発明の一実施形態に係るパーティクル成分推定システムの構成例を示す図。
	•	図2: 本発明の一実施形態に係るパーティクル成分推定方法の処理フローを示す図。
	•	図3: 本発明の一実施形態に係る辞書ガイド AI モデルの構成例を示す図。

符号表

符号	名称
10	辞書管理部
11	実測 EDX
12	任意: 実測 SEM 特徴
13	任意: 前後スペクトル
14	任意: 高忠実度計算部
20	人工データ生成部
30	学習部
40	推論部
50	信頼度算出部
60	結果出力部
100	入力スペクトル
101	辞書アンカー
102	任意: SEM 特徴
110	多スケール CNN
120	アンカープーリング部
130	元素ヘッド
140	成分比ヘッド
150	信頼度ヘッド


⸻

10. 本技術により創出される新たな価値

10-1. 従来困難だった意思決定（何が初めて可能になるか）
	•	全欠陥を同一深さで解析するのではなく、信頼度に応じて層別処理する判断
	•	ラベル付き実測が少ない段階でも、装置A向け初期モデルを立ち上げる判断
	•	SEM を画像単独判定に使うのではなく、EDX の探索空間を絞る prior として使う判断
	•	プロセス前後スペクトルを校正資産として再利用する判断

10-2. 半導体製造装置での EDX 計測に対するシミュレーションによる人工データ生成の価値

人工データ生成の価値は、単にデータ数を増やすことではない。実際に困る失敗モードを意図的に増やせることが重要である。具体的には、近接ピーーク、弱い副線、低エネルギー吸収、基板混合、エネルギードリフトを制御的に入れることで、モデルが「簡単なスペクトル」だけでなく「現場で問題になるスペクトル」を学習できる。physics-guided NMF や espm が示すように、物理を含む人工データは混合・低 S/N 条件で有効性を持ち得る。  ￼

10-3. SEM, EDX 実測データを組み込む価値

SEM と EDX を組み合わせる価値は、SEM を EDS の代替にすることではなく、SEM で幾何・形態の探索空間を狭め、EDX で成分を絞る役割分担にある。JMONSEL では geometry library と測定画像の整合で形状パラメータを推定し、SEM-EDS fusion では低解像度 EDS に対し SEM が補助情報になることが示されている。したがって、本件でも SEM を prior として使う拡張は合理的である。  ￼

10-4. 各物性、理論ごとでの想定事例とその価値

物性/理論	想定事例	価値
line energy 辞書	Y, Al, Si, Hf, Ta, W の複数アンカー管理	学習・推論・信頼度の共通基盤
line dropout	副線が見えない O/F/低 S/N 条件	見逃し低減
peak overlap	近接ピーク群の混合	誤同定低減
背景・ノイズ	dose 低下や実機ゆらぎ	量産条件への頑健化
前後スペクトル校正	clean wafer / after process の比較	ドメインずれ補正
SEM prior	面積・円形度・コントラストから shape class 推定	探索空間縮小
SRD164 / XCOM / xraylib（拡張）	励起断面積・吸収・line 比の導入	物理妥当性向上
DTSA-II / PENELOPE（拡張）	難例の高忠実度再評価	高信頼モードの提供

SRD 164、XCOM、DTSA-II、PENELOPE は、それぞれ ionization cross section、attenuation、EDS simulation、electron-photon transport の公式/公知基盤として位置付けやすく、将来の物理拡張の受け皿になる。  ￼

10-5. 価値指標テーブル

価値指標	定義	初期版での測り方	量産導入時の意味
Spectrum triage rate	自動確定率	confidence 高の割合	詳細再評価負荷の低減
Element recall	真の元素の見逃し率	multi-label recall	不具合見逃しリスク
Major component accuracy	主成分当たり率	top-1 accuracy	原因装置・原因材の絞り込み
Confidence calibration	確信度と実精度の一致	ECE/Brier 等	自動判定の安全性
Domain shift robustness	条件差での劣化	工程別 test	tool-to-tool ばらつき耐性
Auditability	根拠提示性	アンカー一致ログ	品質保証・監査対応


⸻

11. 請求項例（たたき台）

以下は請求項ドラフトのたたき台であり、法的表現の最終化ではありません。

11-1. 独立請求項（方法）

【請求項1】
半導体基板上のパーティクル又はコンタミの成分を推定する方法であって、
(a) 元素ごとに複数の候補スペクトルエネルギーが同一レコード内に保持された辞書データを取得する工程と、
(b) 前記辞書データに基づき、前記複数の候補スペクトルエネルギーを中心とするピーク成分を含む人工 EDX スペクトルを生成する工程と、
(c) 前記人工 EDX スペクトルと対応する教師ラベルを用いて機械学習モデルを学習する工程と、
(d) 実測 EDX スペクトルを前記機械学習モデルに入力して、元素有無又は成分比を推定する工程と、
(e) 前記辞書データに含まれる前記複数の候補スペクトルエネルギー近傍の一致度に基づき、前記推定結果の信頼度を算出する工程と、
(f) 前記元素有無又は成分比と前記信頼度とを出力する工程と、
を含む、方法。

11-2. 従属請求項例（方法）

【請求項2】
請求項1に記載の方法において、前記人工 EDX スペクトルの生成工程は、少なくとも、線欠落、近接ピーーク重なり、エネルギードリフト、背景変動、ノイズ、及び基板混合のうちの 1 つ以上を付与することを特徴とする方法。

【請求項3】
請求項1又は2に記載の方法において、前記信頼度は、前記機械学習モデルの出力確率と、前記複数の候補スペクトルエネルギーの一致数又は整合度との双方に基づいて算出されることを特徴とする方法。

【請求項4】
請求項1〜3のいずれか一項に記載の方法において、前記方法は、プロセス前後の実測 EDX スペクトル又は clean wafer スペクトルを基板参照として用いる工程をさらに含むことを特徴とする方法。

【請求項5】
請求項1〜4のいずれか一項に記載の方法において、前記方法は、SEM 画像から抽出された少なくとも 1 つの形態特徴量を前記機械学習モデル又は前記信頼度算出に用いる工程をさらに含むことを特徴とする方法。

【請求項6】
請求項1〜5のいずれか一項に記載の方法において、前記信頼度が所定閾値未満である場合に限り、詳細再測定又は高忠実度物理シミュレーションに基づく再評価を行うことを特徴とする方法。

11-4. 独立請求項（システム）

【請求項7】
半導体基板上のパーティクル又はコンタミの成分を推定するシステムであって、
元素ごとに複数の候補スペクトルエネルギーが同一レコード内に保持された辞書データを記憶する辞書記憶部と、
前記辞書データに基づき人工 EDX スペクトルを生成する人工データ生成部と、
前記人工 EDX スペクトルを用いて機械学習モデルを学習する学習部と、
実測 EDX スペクトルを前記機械学習モデルに入力して元素有無又は成分比を推定する推論部と、
前記辞書データに含まれる複数の候補スペクトルエネルギー近傍の一致度に基づき信頼度を算出する信頼度算出部と、
を備える、システム。

11-5. 独立請求項（プログラム/記録媒体）

【請求項8】
コンピュータに、請求項1〜6のいずれか一項に記載の方法を実行させるためのプログラム。

【請求項9】
請求項8に記載のプログラムを記録した非一時的コンピュータ読取可能記録媒体。

11-6. クレーム設計メモ（広いクレーム/狭いクレーム、回避設計ポイント）

観点	メモ
広いクレームの芯	辞書ベース人工データ生成 + 学習済みモデル推論 + アンカー整合信頼度
狭いクレーム化しやすい点	同一レコード内複数エネルギー、line dropout、前後スペクトル校正、SEM prior、低信頼度再評価
避けたい限定	特定ネットワーク名、特定ライブラリ名、特定 beam 条件、特定元素群
回避設計されやすい点	単なる「スペクトルを ML で分類する」だけでは広すぎて既存公知に近い
進歩性補強ポイント	データ生成規則、信頼度ロジック、プロセス前後スペクトル校正、SEM を prior とする点
要確認事項	既存特許に、合成スペクトルで学習した EDX 成分推定器や、辞書アンカー一致型信頼度がないか


⸻

12. 追加情報（実務で重要：データ量、汎化、更新、監査、セキュリティ/ガバナンス）

項目	実務上の論点	推奨方針
データ量	初期版は人工データ中心でよいか	初期版は人工中心、後で実測校正を追加
汎化	装置差・工程差への耐性	装置/工程 ID をメタデータとして保持
更新	辞書とモデルをどう同期更新するか	辞書 version とモデル version を紐づける
監査	何を根拠に判定したか	アンカー一致ログを保存する
信頼度運用	どこで人手確認に回すか	confidence threshold を工程別に管理
セキュリティ	実測スペクトルや工程情報の取扱い	匿名化・アクセス権・監査ログを設定
ガバナンス	学習データの由来と再現性	simulator seed、辞書版、学習条件を保存
量産適用	on-prem 実装か、解析サーバか	装置ネットワーク要件に応じて選択


⸻

付録A. 用語集（略語/専門語）

用語	意味
EDX / EDS	Energy Dispersive X-ray Spectroscopy
SEM	Scanning Electron Microscopy
アンカー	辞書に登録された候補ピークエネルギー
line dropout	本来あるべき副線や主線の一部を人工的に欠落させる処理
peak overlap	近接した複数元素ピークの重なり
substrate share	基板寄与の割合
clean wafer	付着物のない基板参照スペクトル
grouped-line	同一元素の複数 line をまとめて扱う考え方
confidence	推定結果の確からしさ
OOD	Out-of-Distribution。学習分布外の入力


⸻

付録B. 追加で必要な情報（優先度：高/中/低。最大10項目）

できるだけ Yes/No または選択式にしています。

優先度	確認事項	回答形式
高	1. 初期版の出力はどれを優先しますか。A: 元素有無のみ / B: 擬似成分比まで / C: 将来 wt% 近似まで	A/B/C
高	2. clean wafer またはプロセス前スペクトルを利用できますか。	Yes/No
高	3. 各欠陥について SEM 画像又は SEM 特徴量を取得できますか。	Always / Sometimes / No
高	4. beam energy は固定ですか。	Single / Multi
高	5. 初期版は online 判定を想定しますか。	Yes/No
中	6. 重点元素群はどれですか。A: O/F/Al/Si/Y 系 / B: Hf/Ta/W 系 / C: 両方 / D: その他	A/B/C/D
中	7. 低エネルギー元素（C/O/F）の誤判定低減を最重要視しますか。	Yes/No
中	8. 低信頼度サンプルを DTSA-II 等に自動ルーティングする運用を想定しますか。	Yes/No
低	9. 出願の主眼はどこですか。A: 人工データ生成 / B: 推論モデル / C: 信頼度 / D: SEM/EDX 連携 / E: 全体	A/B/C/D/E
低	10. 将来、海外出願を視野に入れますか。	JP only / JP+US / PCT


⸻

必要なら次に、この内容をそのまま出願検討会向けの発明提案書フォーマットに整形し、発明点・従来比・請求項候補の1枚サマリまで圧縮できます。
